Repository: routh-vishal/steel-property-prediction

# Steel Properties Prediction

A machine learning project that predicts mechanical properties (tensile strength and elongation) of low-alloy steels based on their composition and temperature.

## Overview

This project implements two machine learning models to predict:
- Tensile Strength (using Ridge Regression with polynomial features)
- Elongation (using XGBoost Regressor)

The models take into account temperature and chemical composition (C, Mn, Cr, Ni, Al) to make accurate predictions of steel mechanical properties.

## Project Structure

```
steel-property-prediction/
├── data/               # Directory for datasets
├── models/            # Trained model files
│   ├── Ridge_TS_poly_final.joblib   # Tensile strength predictor
│   └── XGB_Elongation_final.joblib  # Elongation predictor
├── notebooks/         # Jupyter notebooks
│   ├── 01_exploratory_analysis.ipynb
│   └── 02_model_training.ipynb
├── app.py                    # Streamlit app for live predictions
├── requirements.txt
├── .gitignore
└── README.md
```

## Input Features

| Feature | Description | Unit |
|---------|------------|------|
| Temperature_C | Processing temperature | Celsius |
| C | Carbon content | wt% |
| Mn | Manganese content | wt% |
| Cr | Chromium content | wt% |
| Ni | Nickel content | wt% |
| Al | Aluminum content | wt% |

## Main Files

- **notebooks/01_exploratory_analysis.ipynb**  
  Jupyter notebook containing data analysis, feature relationships, and statistical insights.

- **notebooks/02_model_training.ipynb**  
  Complete modeling pipeline including feature engineering, model training, and evaluation.

- **models/Ridge_TS_poly_final.joblib**  
  Trained Ridge Regression model for tensile strength prediction.

- **models/XGB_Elongation_final.joblib**  
  Trained XGBoost model for elongation prediction.

- **/app.py**
  Streamlit application for interactive prediction interface.

## Models Overview

### Tensile Strength Predictor
- **Algorithm**: Ridge Regression with polynomial features
- **Key Features**: Temperature interactions and polynomial terms
- **Preprocessing**: Standard scaling

### Elongation Predictor
- **Algorithm**: XGBoost Regressor
- **Key Features**: Raw features with engineered interactions
- **Preprocessing**: Built into model pipeline

## Model Pipeline Details

1. **Data Preprocessing**
   - Feature scaling
   - Polynomial feature generation
   - Temperature interaction terms

2. **Model Training**
   - Cross-validation
   - Hyperparameter optimization
   - Model evaluation metrics

3. **Production Pipeline**
   - Automated preprocessing
   - Direct prediction capability
   - Integrated feature engineering

## Results Summary

| Target             | Model                  | R²      | RMSE     | MAE    |
|------------------- |---------------------- |---------|----------|--------|
| Tensile Strength   | Ridge + Polynomial     | 0.751   | 63.95    | 45.13  |
| Elongation_%       | XGBoost (tuned)       | 0.870   | 3.19     | 2.25   |

> The Ridge + Polynomial model achieved reasonable accuracy for predicting tensile strength, while the XGBoost model performed very well for elongation. Both models are suitable for low-alloy steel property predictions.

## Usage

### Quick Prediction Example

```python
import joblib
import pandas as pd
import numpy as np
from sklearn.preprocessing import FunctionTransformer
from utils.feature_engineering import enhanced_features

# Load models
ridge_ts = joblib.load('models/Ridge_TS_poly_final.joblib')
xgb_elong = joblib.load('models/XGB_Elongation_final.joblib')

# Create input data
input_data = pd.DataFrame({
    'Temperature_C': [750],
    'C': [0.15],
    'Mn': [0.8],
    'Cr': [0.5],
    'Ni': [0.2],
    'Al': [0.1]
})

# Make predictions
tensile_strength = ridge_ts.predict(input_data)
elongation = xgb_elong.predict(input_data)

print(f"Predicted Tensile Strength: {tensile_strength[0]:.2f}")
print(f"Predicted Elongation: {elongation[0]:.2f}")
```

## 🎨 Streamlit App (Interactive UI)
You can interactively predict properties using sliders.

Run locally:

```bash
streamlit run app.py
```

Then open the displayed **local URL** (typically `http://localhost:8501/`) in your browser.

The app includes:

* Sliders for temperature and alloy composition
* Live predictions for **Tensile Strength (MPa)** and **Elongation (%)**
* Preloaded model pipelines

---

## Development Workflow

1. **Data Analysis**
   - Run `01_exploratory_analysis.ipynb`
   - Explore feature distributions and relationships
   - Analyze correlations

2. **Model Development**
   - Execute `02_model_training.ipynb`
   - Feature engineering pipeline
   - Model training and evaluation
   - Save optimized models

3. **Streamlit App**
   - Launch `app.py` for Streamlit predictions

- Dataset: [Kaggle](https://www.kaggle.com/datasets/nitinsharma21/mechanical-properties-of-low-alloy-steel)
---

File: notebooks/01_exploratory_analysis.ipynb
# Importing Libraries

```
import numpy as np
import pandas as pd
import matplotlib.pyplot as plt
import seaborn as sns 

# plotting style
sns.set_theme(style="whitegrid")
%matplotlib inline
```

# Load the Data

```
data=pd.read_csv("../data/Low-alloy-steel-data.csv")
data
```

    Alloy code     C    Si    Mn      P      S     Ni    Cr     Mo    Cu  \
0          MBB  0.12  0.36  0.52  0.009  0.003  0.089  0.97  0.610  0.04   
1          MBB  0.12  0.36  0.52  0.009  0.003  0.089  0.97  0.610  0.04   
2          MBB  0.12  0.36  0.52  0.009  0.003  0.089  0.97  0.610  0.04   
3          MBB  0.12  0.36  0.52  0.009  0.003  0.089  0.97  0.610  0.04   
4          MBB  0.12  0.36  0.52  0.009  0.003  0.089  0.97  0.610  0.04   
..         ...   ...   ...   ...    ...    ...    ...   ...    ...   ...   
910        CCB  0.22  0.22  1.24  0.021  0.008  0.030  0.05  0.017  0.01   
911        CCB  0.22  0.22  1.24  0.021  0.008  0.030  0.05  0.017  0.01   
912        CCB  0.22  0.22  1.24  0.021  0.008  0.030  0.05  0.017  0.01   
913        CCB  0.22  0.22  1.24  0.021  0.008  0.030  0.05  0.017  0.01   
914        CCB  0.22  0.22  1.24  0.021  0.008  0.030  0.05  0.017  0.01   

         V     Al       N  Ceq  Nb + Ta   Temperature (°C)  \
0    0.000  0.003  0.0066  0.0   0.0000                 27   
1    0.000  0.003  0.0066  0.0   0.0000                100   
2    0.000  0.003  0.0066  0.0   0.0000                200   
3    0.000  0.003  0.0066  0.0   0.0000                300   
4    0.000  0.003  0.0066  0.0   0.0000                400   
..     ...    ...     ...  ...      ...                ...   
910  0.005  0.005  0.0116  0.0   0.0017                350   
911  0.005  0.005  0.0116  0.0   0.0017                400   
912  0.005  0.005  0.0116  0.0   0.0017                450   
913  0.005  0.005  0.0116  0.0   0.0017                500   
914  0.005  0.005  0.0116  0.0   0.0017                550   

      0.2% Proof Stress (MPa)   Tensile Strength (MPa)   Elongation (%)  \
0                         342                      490               30   
1                         338                      454               27   
2                         337                      465               23   
3                         346                      495               21   
4                         316                      489               26   
..                        ...                      ...              ...   
910                       268                      632               28   
911                       244                      575               28   
912                       224                      500               29   
913                       209                      428               30   
914                       200                      328               40   

      Reduction in Area (%)  
0                        71  
1                        72  
2                        69  
3                        70  
4                        79  
..                      ...  
910                      65  
911                      68  
912                      72  
913                      78  
914                      86  

[915 rows x 20 columns]

# Look up the data

```
data.info()
data.head(20)
```

<class 'pandas.core.frame.DataFrame'>
RangeIndex: 915 entries, 0 to 914
Data columns (total 20 columns):
 #   Column                    Non-Null Count  Dtype  
---  ------                    --------------  -----  
 0   Alloy code                915 non-null    object 
 1    C                        915 non-null    float64
 2    Si                       915 non-null    float64
 3    Mn                       915 non-null    float64
 4    P                        915 non-null    float64
 5    S                        915 non-null    float64
 6    Ni                       915 non-null    float64
 7    Cr                       915 non-null    float64
 8    Mo                       915 non-null    float64
 9    Cu                       915 non-null    float64
 10  V                         915 non-null    float64
 11   Al                       915 non-null    float64
 12   N                        915 non-null    float64
 13  Ceq                       915 non-null    float64
 14  Nb + Ta                   915 non-null    float64
 15   Temperature (°C)         915 non-null    int64  
 16   0.2% Proof Stress (MPa)  915 non-null    int64  
 17   Tensile Strength (MPa)   915 non-null    int64  
 18   Elongation (%)           915 non-null    int64  
 19   Reduction in Area (%)    915 non-null    int64  
dtypes: float64(14), int64(5), object(1)
memory usage: 143.1+ KB

   Alloy code     C    Si    Mn      P      S     Ni    Cr    Mo    Cu    V  \
0         MBB  0.12  0.36  0.52  0.009  0.003  0.089  0.97  0.61  0.04  0.0   
1         MBB  0.12  0.36  0.52  0.009  0.003  0.089  0.97  0.61  0.04  0.0   
2         MBB  0.12  0.36  0.52  0.009  0.003  0.089  0.97  0.61  0.04  0.0   
3         MBB  0.12  0.36  0.52  0.009  0.003  0.089  0.97  0.61  0.04  0.0   
4         MBB  0.12  0.36  0.52  0.009  0.003  0.089  0.97  0.61  0.04  0.0   
5         MBB  0.12  0.36  0.52  0.009  0.003  0.089  0.97  0.61  0.04  0.0   
6         MBB  0.12  0.36  0.52  0.009  0.003  0.089  0.97  0.61  0.04  0.0   
7         MBB  0.12  0.36  0.52  0.009  0.003  0.089  0.97  0.61  0.04  0.0   
8         MBB  0.12  0.36  0.52  0.009  0.003  0.089  0.97  0.61  0.04  0.0   
9         MBB  0.12  0.36  0.52  0.009  0.003  0.089  0.97  0.61  0.04  0.0   
10        MBC  0.09  0.37  0.49  0.006  0.005  0.055  0.98  0.57  0.07  0.0   
11        MBC  0.09  0.37  0.49  0.006  0.005  0.055  0.98  0.57  0.07  0.0   
12        MBC  0.09  0.37  0.49  0.006  0.005  0.055  0.98  0.57  0.07  0.0   
13        MBC  0.09  0.37  0.49  0.006  0.005  0.055  0.98  0.57  0.07  0.0   
14        MBC  0.09  0.37  0.49  0.006  0.005  0.055  0.98  0.57  0.07  0.0   
15        MBC  0.09  0.37  0.49  0.006  0.005  0.055  0.98  0.57  0.07  0.0   
16        MBC  0.09  0.37  0.49  0.006  0.005  0.055  0.98  0.57  0.07  0.0   
17        MBC  0.09  0.37  0.49  0.006  0.005  0.055  0.98  0.57  0.07  0.0   
18        MBC  0.09  0.37  0.49  0.006  0.005  0.055  0.98  0.57  0.07  0.0   
19        MBC  0.09  0.37  0.49  0.006  0.005  0.055  0.98  0.57  0.07  0.0   

       Al       N  Ceq  Nb + Ta   Temperature (°C)   0.2% Proof Stress (MPa)  \
0   0.003  0.0066  0.0      0.0                 27                       342   
1   0.003  0.0066  0.0      0.0                100                       338   
2   0.003  0.0066  0.0      0.0                200                       337   
3   0.003  0.0066  0.0      0.0                300                       346   
4   0.003  0.0066  0.0      0.0                400                       316   
5   0.003  0.0066  0.0      0.0                450                       287   
6   0.003  0.0066  0.0      0.0                500                       274   
7   0.003  0.0066  0.0      0.0                550                       262   
8   0.003  0.0066  0.0      0.0                600                       220   
9   0.003  0.0066  0.0      0.0                650                       152   
10  0.005  0.0080  0.0      0.0                 27                       310   
11  0.005  0.0080  0.0      0.0                100                       285   
12  0.005  0.0080  0.0      0.0                200                       296   
13  0.005  0.0080  0.0      0.0                300                       265   
14  0.005  0.0080  0.0      0.0                400                       257   
15  0.005  0.0080  0.0      0.0                450                       240   
16  0.005  0.0080  0.0      0.0                500                       232   
17  0.005  0.0080  0.0      0.0                550                       207   
18  0.005  0.0080  0.0      0.0                600                       176   
19  0.005  0.0080  0.0      0.0                650                       132   

     Tensile Strength (MPa)   Elongation (%)   Reduction in Area (%)  
0                       490               30                      71  
1                       454               27                      72  
2                       465               23                      69  
3                       495               21                      70  
4                       489               26                      79  
5                       461               25                      81  
6                       431               28                      85  
7                       387               32                      87  
8                       314               42                      88  
9                       226               59                      92  
10                      463               34                      76  
11                      427               31                      79  
12                      439               25                      77  
13                      471               24                      76  
14                      472               28                      78  
15                      451               26                      80  
16                      423               28                      84  
17                      367               34                      86  
18                      297               44                      89  
19                      205               67                      92

# Fixing Column names

```
data.columns=data.columns.str.strip()
data = data.rename(columns={'Alloy code': 'alloy_id'})
data = data.rename(columns={'Temperature (°C)': 'Temperature_C'})
for col in data.columns[15:]:
    words=col.split(' ')
    words[-1]=words[-1].strip('()')
    data = data.rename(columns={col: '_'.join(words)})
data.columns
```

Index(['alloy_id', 'C', 'Si', 'Mn', 'P', 'S', 'Ni', 'Cr', 'Mo', 'Cu', 'V',
       'Al', 'N', 'Ceq', 'Nb + Ta', 'Temperature_C', '0.2%_Proof_Stress_MPa',
       'Tensile_Strength_MPa', 'Elongation_%', 'Reduction_in_Area_%'],
      dtype='object')

# Exploratory Data Analysis
Temperature vs Mechanical Properties (for same alloy)

```
alloys=data["alloy_id"].unique()
print(alloys.shape[0])

dataByAlloyCode=data.groupby("alloy_id")

properties=['0.2%_Proof_Stress_MPa','Tensile_Strength_MPa', 'Elongation_%', 'Reduction_in_Area_%']

corr_list=[]
for alloy in alloys:
    df=dataByAlloyCode.get_group(alloy)
    corrs = df[properties + ['Temperature_C']].corr()['Temperature_C'][properties]
    corrs['alloy_id'] = alloy
    corr_list.append(corrs)

corr_df = pd.DataFrame(corr_list).set_index('alloy_id')
print(corr_df)

for i in range(0,5):
    plt.figure(figsize=(12,6))
    sns.heatmap(corr_df[19*i:19*(i+1)], annot=True, cmap='coolwarm', center=0)
    plt.title(f'Heatmap of alloys of chunk #{i+1}')
    plt.show()
```

95
          0.2%_Proof_Stress_MPa  Tensile_Strength_MPa  Elongation_%  \
alloy_id                                                              
MBB                   -0.853418             -0.729602      0.595444   
MBC                   -0.922666             -0.684634      0.519467   
MBD                   -0.827765             -0.706485      0.468886   
MBE                   -0.943794             -0.751399      0.440708   
MBF                   -0.934532             -0.743198      0.454616   
...                         ...                   ...           ...   
CbX                   -0.909079             -0.886984      0.705219   
CbY                   -0.922262             -0.837190      0.772214   
CbZ                   -0.827103             -0.883966      0.828888   
CCA                   -0.957550             -0.647631      0.781693   
CCB                   -0.955836             -0.635202      0.694185   

          Reduction_in_Area_%  
alloy_id                       
MBB                  0.920968  
MBC                  0.842590  
MBD                  0.705994  
MBE                  0.734234  
MBF                  0.716641  
...                       ...  
CbX                  0.878132  
CbY                  0.598521  
CbZ                  0.852832  
CCA                  0.598565  
CCB                  0.584656  

[95 rows x 4 columns]

In the **4th chunk** of alloys, we notice that for **Reduction in Area (%)**:  

- **CbC** has a correlation of **-0.15**  
- **CbA** has a correlation of **0.28**  

while most other alloys in this chunk have correlations ranging from **0.6 to 0.9**.  

It can be wrong data

```
print(dataByAlloyCode.get_group('CbC')['Reduction_in_Area_%'].describe())
dataByAlloyCode.get_group('CbC')
```

count    10.000000
mean     66.100000
std       8.786985
min      45.000000
25%      64.500000
50%      67.000000
75%      71.000000
max      76.000000
Name: Reduction_in_Area_%, dtype: float64

    alloy_id     C    Si    Mn      P      S    Ni    Cr    Mo    Cu    V  \
703      CbC  0.16  0.28  1.14  0.017  0.016  0.33  0.24  0.08  0.13  0.0   
704      CbC  0.16  0.28  1.14  0.017  0.016  0.33  0.24  0.08  0.13  0.0   
705      CbC  0.16  0.28  1.14  0.017  0.016  0.33  0.24  0.08  0.13  0.0   
706      CbC  0.16  0.28  1.14  0.017  0.016  0.33  0.24  0.08  0.13  0.0   
707      CbC  0.16  0.28  1.14  0.017  0.016  0.33  0.24  0.08  0.13  0.0   
708      CbC  0.16  0.28  1.14  0.017  0.016  0.33  0.24  0.08  0.13  0.0   
709      CbC  0.16  0.28  1.14  0.017  0.016  0.33  0.24  0.08  0.13  0.0   
710      CbC  0.16  0.28  1.14  0.017  0.016  0.33  0.24  0.08  0.13  0.0   
711      CbC  0.16  0.28  1.14  0.017  0.016  0.33  0.24  0.08  0.13  0.0   
712      CbC  0.16  0.28  1.14  0.017  0.016  0.33  0.24  0.08  0.13  0.0   

        Al       N    Ceq  Nb + Ta  Temperature_C  0.2%_Proof_Stress_MPa  \
703  0.015  0.0067  0.437      0.0             27                    590   
704  0.015  0.0067  0.437      0.0            100                    591   
705  0.015  0.0067  0.437      0.0            200                    570   
706  0.015  0.0067  0.437      0.0            300                    566   
707  0.015  0.0067  0.437      0.0            350                    526   
708  0.015  0.0067  0.437      0.0            400                    530   
709  0.015  0.0067  0.437      0.0            450                    467   
710  0.015  0.0067  0.437      0.0            500                    403   
711  0.015  0.0067  0.437      0.0            550                    288   
712  0.015  0.0067  0.437      0.0            600                    186   

     Tensile_Strength_MPa  Elongation_%  Reduction_in_Area_%  
703                   692            21                   68  
704                   682            17                   66  
705                   670            17                   64  
706                   701            21                   61  
707                   659            23                   66  
708                   600            23                   72  
709                   543            20                   76  
710                   476            22                   75  
711                   387            20                   68  
712                   316            31                   45

replacing outlier with mean as it seems like a wrong entry

```
val=dataByAlloyCode.get_group('CbC')['Reduction_in_Area_%'].mean().round(0)
idx = dataByAlloyCode.get_group('CbC').index[-1]  
data.loc[idx, 'Reduction_in_Area_%'] = val
```

```
dataByAlloyCode=data.groupby("alloy_id")

df=dataByAlloyCode.get_group('CbC')
corrs = df[properties + ['Temperature_C']].corr()['Temperature_C'][properties]
print(corrs)
corrs['alloy_id'] = 'CbC'
corr_list[74]=corrs
corr_df = pd.DataFrame(corr_list).set_index('alloy_id')

for i in range(3,4):
    plt.figure(figsize=(12,6))
    sns.heatmap(corr_df[19*i:19*(i+1)], annot=True, cmap='coolwarm', center=0)
    plt.title(f'Heatmap of alloys of chunk #{i+1}')
    plt.show()
```

0.2%_Proof_Stress_MPa   -0.852123
Tensile_Strength_MPa    -0.861179
Elongation_%             0.597129
Reduction_in_Area_%      0.365170
Name: Temperature_C, dtype: float64

```
meanPropByTemp=data.groupby('Temperature_C')[properties].mean().round(2)
meanPropByTemp.plot(kind='line',figsize=(12,6))
plt.xlabel('Temperature (°C)')
plt.ylabel('Average Property Value')
plt.title('Average Mechanical Properties vs Temperature (All Alloys)')
plt.legend(title='Property')
plt.show()
```

Tensile strength and 0.2% proof stress decrease noticeably with increasing temperature — consistent with thermal softening, since higher temperatures enhance dislocation mobility, promote recovery and annihilation, and thus lower yield strength.

Elongation (%) and Reduction in Area (%) show weak dependence on temperature in the aggregated data, suggesting that ductility is influenced more by microstructural factors (e.g., grain size, phase distribution, carbide morphology) than by the temperature range tested.

# Analysis on Carbon content

```
fig,ax=plt.subplots(1,2,figsize=(12,6))

data[data['Temperature_C']==27].plot(kind='scatter',x='C',y='Tensile_Strength_MPa',ax=ax[0],title='C vs Tensile Strength(at 27°C)')
data[data['Temperature_C']==27].plot(kind='scatter',x='C',y='Elongation_%',ax=ax[1], title='C vs Elongation(at 27°C)')
plt.show()
```

```
mean_props = data[data['Temperature_C']==27].groupby('C')[['Tensile_Strength_MPa','Elongation_%']].mean().reset_index()

plt.figure(figsize=(12,6))
plt.plot(mean_props['C'], mean_props['Tensile_Strength_MPa'], marker='o', label='Tensile Strength')
plt.plot(mean_props['C'], mean_props['Elongation_%'], marker='s', label='Elongation')

plt.xlabel('Carbon Content (%)')
plt.ylabel('Average Property Value')
plt.title('Average Tensile Strength and Elongation vs Carbon at 27°C')
plt.legend()
plt.grid(True)
plt.show()
```

# Key Findings
1. Correlation Heatmaps (Mechanical Properties vs Temperature by Alloy)
- Most alloys show a strong negative correlation between temperature and both tensile strength and proof stress, meaning these properties decrease as temperature increases.
- Elongation and reduction in area generally have weaker or inconsistent correlations with temperature.
- Outlier detected: For alloy CbC, reduction in area had an unexpected negative correlation, which was identified and corrected.
2. Average Mechanical Properties vs Temperature (All Alloys)
- Tensile Strength and Proof Stress decrease noticeably as temperature rises.
- Elongation and Reduction in Area remain relatively stable across temperatures, indicating these ductility measures are less sensitive to temperature changes.
3. Carbon Content Analysis at 27°C
- Tensile Strength increases with higher carbon content, showing a positive relationship.
- Elongation decreases as carbon content increases, indicating a trade-off between strength and ductility.

# Exporting Cleaned Data

```
data.to_csv('../data/Low-alloy-steel-data-cleaned.csv')
```
